Repository: Anupam-1302/STEM-EELS-data-analysis-pipeline

<div align="center">

# Temperature mapping of aluminium nanobridges with time-resolved EELS
</div>

An 11-step Python pipeline from my Master's thesis. It measures how laser-heated aluminium nanobridges
heat up and cool down, on nanosecond time scales, using time-resolved electron energy-loss
spectroscopy (TR-EELS) with an event-based Timepix3 detector.

The pipeline turns raw electron events (300-400 GB per acquisition) into a temperature-change map
ΔT(x, y, t). It then fits a rise-and-decay model to every pixel.

> [!NOTE]
> The full thesis, *Heat transport in confined nanostructures*, is included in this repository as
> [`Masters_thesis_Anupam_Chauhan_EMMNANO.pdf`](Masters_thesis_Anupam_Chauhan_EMMNANO.pdf). It covers the physics, the experiment and the results behind this code.

---

## Pipeline
| Step | Name | Stage | File |
|---|---|---|---|
| 1 | Preprocess | ![Calibration and preprocessing](https://img.shields.io/badge/Calibration%20and%20preprocessing-1f6feb) | `raw_to_temperature.ipynb` |
| 2 | Build the coincidence object | ![Calibration and preprocessing](https://img.shields.io/badge/Calibration%20and%20preprocessing-1f6feb) | `raw_to_temperature.ipynb` |
| 3 | Offset correction | ![Calibration and preprocessing](https://img.shields.io/badge/Calibration%20and%20preprocessing-1f6feb) | `raw_to_temperature.ipynb` |
| 4 | Energy axis calibration | ![Calibration and preprocessing](https://img.shields.io/badge/Calibration%20and%20preprocessing-1f6feb) | `raw_to_temperature.ipynb` |
| 5 | Pulse detection using PINEM | ![Calibration and preprocessing](https://img.shields.io/badge/Calibration%20and%20preprocessing-1f6feb) | `raw_to_temperature.ipynb` |
| 6 | Crop and rebin | ![Temperature map extraction](https://img.shields.io/badge/Temperature%20map%20extraction-e8833a) | `raw_to_temperature.ipynb` |
| 7 | Build te_hyperspim object and PCA | ![Temperature map extraction](https://img.shields.io/badge/Temperature%20map%20extraction-e8833a) | `raw_to_temperature.ipynb` |
| 8 | Aluminium mask | ![Temperature map extraction](https://img.shields.io/badge/Temperature%20map%20extraction-e8833a) | `raw_to_temperature.ipynb` |
| 9 | Multifit: per-pixel fitting | ![Temperature map extraction](https://img.shields.io/badge/Temperature%20map%20extraction-e8833a) | `raw_to_temperature.ipynb` |
| 10 | Energy to temperature | ![Temperature map extraction](https://img.shields.io/badge/Temperature%20map%20extraction-e8833a) | `raw_to_temperature.ipynb` |
| 11 | Temperature model fitting | ![Temperature map extraction](https://img.shields.io/badge/Temperature%20map%20extraction-e8833a) | `temperature_fitting.ipynb` |

### What each step does

1. **Preprocess.** Selects the events in the acquisition time window, builds the event list, and
   computes the delay Δt between each laser pulse and the detected electron.
2. **Build the coincidence object.** Loads the events into a `pytpx.CoincidenceEvents` object with
   axes (sx, sy, t, E).
3. **Offset correction.** A detector offset shifts the spectra across the scan. Each pixel's spectrum
   is cross-correlated with a reference spectrum from the scan centre, and the offset is subtracted
   from every event.
4. **Energy axis calibration.** The laser creates PINEM sidebands at ±ħω (550 nm, about 2.25 eV).
   Their separation sets the dispersion, and their midpoint places the zero-loss peak at 0 eV.
5. **Pulse detection using PINEM.** The sideband exists only while the laser is on, so its intensity
   over time gives the laser turn-on and turn-off times, `t_on` and `t_off`.
6. **Crop and rebin.** Keeps the energy range around the aluminium bulk plasmon (about 15 eV) and a
   time window that starts before `t_on`. Then rebins for counting statistics.
7. **PCA.** Builds the 4D (sx, sy, t, E) data set and denoises it by PCA reconstruction.
8. **Aluminium mask.** Drops pixels without a bulk plasmon signal (outside the aluminium).
9.

### Per-dataset parameters

These are the values used for scan 02.

| Parameter | Where | Value (scan 02) |
|---|---|---|
| PINEM crop windows (E, t) | Step 4 | +1.9 to +2.5 eV and -2.6 to -1.8 eV, 2540-2590 ns |
| PINEM fit guesses (centre, bounds) | Step 4 | -2.27 eV [-2.4, -2.1], +2.22 eV [2.0, 2.4] |
| `initial_time_slice` | Step 5 | [2530.0, 2590.0] ns |
| Bulk plasmon guess, window | Pre-fit | 15.0 eV, ±2.0 eV |
| Time and energy crop | Step 6 | from 0.8 · t_on, 11264 channels; from 12 eV, 256 channels |
| Rebin factors (t, sx, sy, E) | Step 6 | 8, 8, 8, 2 |
| PCA components | Step 7 | 10 |
| Mask threshold | Step 8 | 0.25 of the maximum |
| Reference frames | Step 10 | first 90 frames |
| Fit mode | Step 11 | `fit_rise = True`, `fit_model = 2` (decoupled amplitudes) |
| Laser turn-on time `t_on_ns` | Step 11 | 2530.0 ns |
| Initial guesses | Step 11 | τ_rise = 15 ns, τ_decay = 300 ns |
| Display limits (`plot_config`) | Step 11 | per parameter, see the notebook |

File: raw_to_temperature.ipynb
# Raw EELS events to temperature maps

Converts one time-resolved EELS (EELS) acquisition, recorded as Timepix3 electron events, into a temperature-change map **ΔT(sx, sy, t)** of an aluminium nanobridge. The map is saved as a HyperSpy `.hspy` file. Step numbers follow the pipeline flowchart in the README.<br>
The design choices behind parameters are in `DESIGN_CHOICES.md`.

**Input:** raw acquisition folder (`meta_data_path`) or its preprocessed events (`output_data_path`) <br>
**Output:** `High - res Hyperspim - Temperatures.hspy` (plus the fit model and the plasmon-centre map)

**Sections**
- Setup
1. Preprocess
2. Build the coincidence object
3. Offset correction
4. Energy axis calibration
5. Pulse detection using PINEM

- Bulk plasmon pre-fit
- Aluminium mask preview

6. Crop and rebin
- 7---8. PCA and aluminium mask
9. Multifit: per-pixel fitting
10. Energy to temperature
11. Temperature model fitting (processed in another file)
- Optional: ΔT movie

## Setup

Requires `pytpx`, `hyperspy`, `numpy`, `scipy`, `matplotlib` and `ipympl` (for `%matplotlib widget`).

```
%matplotlib widget
import matplotlib.pyplot as plt
import numpy as np
from scipy.optimize import curve_fit
from scipy.signal import fftconvolve
import hyperspy.api as hs
import pytpx
```

## 1. Preprocess

Selects the events in the acquisition time window, builds the event list and computes the delay Δt between each laser pulse and the detected electron. This is slow, so run it once per acquisition and keep the cell commented out afterwards.

```
# Folder for the preprocessed events (written by step 1, read by step 2)
output_data_path = r"output_data"
# Raw acquisition folder (data + metadata)
meta_data_path = r"meta_data"
```

```
# Run once per acquisition: raw events -> preprocessed event list
# sparse_data, matrix_data, meta = pytpx.preprocess.load(meta_data_path,energy_invers=False)
# pytpx.preprocess.save(output_data_path,sparse_data,matrix_data)
```

## 2. Build the coincidence object

Loads the preprocessed events into a `pytpx.CoincidenceEvents` object `ce` with axes (sx, sy, t, E).<br>
Steps 3 and 4 correct `ce` in place; later steps work on cropped or rebinned copies of it.

```
# Build the CoincidenceEvents object from the preprocessed events
ce = pytpx.CoincidenceEvents.load(
    data_path= output_data_path,
    meta_path= meta_data_path
)
```

## 3. Offset correction

Due to an offset in the detector, the spectra drift from the left of the scan window to the right.<br>
Left uncorrected, this drift would show up as a false plasmon energy shift. Each pixel's spectrum is cross-correlated with a reference spectrum from the scan centre, and the resulting offset is subtracted from the energy channel of every event.

```
# Spectrum image (SPIM) before correction
ce.spim.plot()
```

HBox(children=(Canvas(toolbar=Toolbar(toolitems=[('Home', 'Reset original view', 'home', 'home'), ('Back', 'Ba…

```
# Reference spectrum: crop the central 8 x 8 pixels and rebin them into one spectrum
sx_len = ce.shape["sx"]
sy_len =  ce.shape["sy"]
crop_window = 8
ce_crop_spim  = ce.crop(
    [
        ("sx",sx_len/2 - crop_window/2  ,sx_len/2 + crop_window/2 ),
        ("sy",sy_len/2 - crop_window/2  ,sy_len/2 + crop_window/2 )
    ]
)
ce_crop_spim = ce_crop_spim.rebin([
    ("sx",8),
    ("sy",8)
])
reference_eels = ce_crop_spim.spim.inav[0,0]

reference_eels.plot()
```

Canvas(toolbar=Toolbar(toolitems=[('Home', 'Reset original view', 'home', 'home'), ('Back', 'Back to previous …

```
# Cross-correlate the reference with every pixel's spectrum (FFT, all pixels at once)
spim_full = ce.spim

reference_data = reference_eels.data  # shape (1025,)
energy_scale = spim_full.axes_manager["Energy loss"].scale

# Flip reference for cross-correlation
ref_flipped = reference_data[::-1]

# Cross-correlate all spectra at once
cross_corr = fftconvolve(spim_full.data, ref_flipped[np.newaxis, np.newaxis, :], mode='full', axes=-1)

# Position of the correlation peak -> offset per pixel, in channels and in eV
shift_idx = np.argmax(cross_corr, axis=-1)  # shape (256, 256)
offset_channels = shift_idx - (len(reference_data) - 1)
offset_eV = offset_channels * energy_scale



# Offset map as a HyperSpy signal, for inspection
offset_map = hs.signals.Signal2D(offset_eV)
offset_map.axes_manager[0].scale = spim_full.axes_manager[0].scale
offset_map.axes_manager[1].scale = spim_full.axes_manager[1].scale
offset_map.axes_manager[0].name = "Scan X"
offset_map.axes_manager[1].name = "Scan Y"
offset_map.plot()
```

Canvas(toolbar=Toolbar(toolitems=[('Home', 'Reset original view', 'home', 'home'), ('Back', 'Back to previous …

### Apply the offset to every event

```
# Look up the offset of each event's pixel (offset map is indexed [sy, sx])
events = ce._events_dict()
offset_ce_ordered_array = offset_channels[events["sy"],events["sx"]]
offset_ce_ordered_array = np.array(offset_channels[events["sy"],events["sx"]],dtype="float")
# Subtract, clip to the detector channel range (0-1023) and convert back to uint16
e_corrected  = events["e"] - offset_ce_ordered_array
e_corrected = np.clip(e_corrected,0,1023)
e_corrected  = np.array(e_corrected, dtype="uint16")
```

```
ce.e = e_corrected
```

### Check the correction

The same procedure on the corrected data. The offset map should now be close to zero everywhere.

```
# Reference spectrum from the corrected data
sx_len = ce.shape["sx"]
sy_len =  ce.shape["sy"]
crop_window = 8
ce_crop_spim  = ce.crop(
    [
        ("sx",sx_len/2 - crop_window/2  ,sx_len/2 + crop_window/2 ),
        ("sy",sy_len/2 - crop_window/2  ,sy_len/2 + crop_window/2 )
    ]
)
ce_crop_spim = ce_crop_spim.rebin([
    ("sx",8),
    ("sy",8)
])
reference_eels = ce_crop_spim.spim.inav[0,0]

#reference_eels.plot()



# Recompute the SPIM from the corrected events
ce.calculate_coincidence_spim()
spim_full = ce.coincidence_spim

reference_data = reference_eels.data  # shape (1025,)
energy_scale = spim_full.axes_manager["Energy loss"].scale

# Flip reference for cross-correlation
ref_flipped = reference_data[::-1]

# Cross-correlate all spectra at once
cross_corr = fftconvolve(spim_full.data, ref_flipped[np.newaxis, np.newaxis, :], mode='full', axes=-1)

# Find peak shift for each pixel
shift_idx = np.argmax(cross_corr, axis=-1)  # shape (256, 256)
offset_channels = shift_idx - (len(reference_data) - 1)
offset_eV = offset_channels * energy_scale


# Residual offset map (should be ~0)
offset_map = hs.signals.Signal2D(offset_eV)
offset_map.axes_manager[0].scale = spim_full.axes_manager[0].scale
offset_map.axes_manager[1].scale = spim_full.axes_manager[1].scale
offset_map.axes_manager[0].name = "Scan X"
offset_map.axes_manager[1].name = "Scan Y"
offset_map.plot()
```

Canvas(toolbar=Toolbar(toolitems=[('Home', 'Reset original view', 'home', 'home'), ('Back', 'Back to previous …

## 4. Energy axis calibration

While the laser is on, PINEM sidebands appear at ±ħω around the zero-loss peak (ZLP). For a 550 nm laser, ħω ≈ 2.25 eV. Fitting the two first-order sidebands gives:
- the **dispersion** (eV per channel), from their separation;
- the **energy offset**, from their midpoint. The ZLP is then placed at 0 eV.

The crop windows and fit guesses below are set per dataset.

```
# Axis value -> channel index
def val_2_index(axis,value):
    return int((value - axis.offset) / axis.scale)
```

```
# Expected sideband position: photon energy E = hc / wavelength
Wavelength_photon = 550 #nm

energy_photon = (4.1356677*1e-15)*2.9979246*1e8/(Wavelength_photon*1e-9)
energy_photon = np.round(energy_photon,6)

print(f"Photon's theoretical energy {energy_photon}eV") # theoretical energy of the PINEM peaks from 0
```

Photon's theoretical energy 2.254258eV

```
# t-E histogram around the +ħω sideband, used to choose the crop windows below
ce_crop_cal_r = ce.crop( [
        ("e",1.9, 2.5),
        ("t",2540.0,2590.0)
    ])
ce_crop_cal_r.calculate_te_histogram()

ce_crop_cal_r.te_histogram.plot()
```

HBox(children=(Canvas(toolbar=Toolbar(toolitems=[('Home', 'Reset original view', 'home', 'home'), ('Back', 'Ba…

```
# Crop to the +ħω (right, energy loss) and -ħω (left, energy gain) sidebands during the pulse
ce_crop_cal_r = ce.crop(     [
        ("e",1.9, 2.5),
         ("t",2540.0,2590.0)
    ]
    )
ce_crop_cal_l = ce.crop( [
        ("e",-2.6,-1.80),
        ("t",2540.0,2590.0)
    ])
# Sum over time -> one spectrum per sideband
ce_crop_cal_r.calculate_te_histogram()
pinem_r = ce_crop_cal_r.te_histogram.sum(axis=["Time Delay"])

ce_crop_cal_l.calculate_te_histogram()
pinem_l = ce_crop_cal_l.te_histogram.sum(axis=["Time Delay"])

# Full coincidence spectrum (its energy axis is used below)
ce.calculate_coincidence_spectrum()
ce_master = ce.coincidence_spectrum
```

```
def fit_pinem_calib(pinem_signal:object,guess_centre:float,guess_centre_range:list):
    """Fit one PINEM sideband with a Gaussian + linear background.

    Returns the Gaussian centre in eV. The centre is bounded to guess_centre_range.
    """
    model_fit_pinem = pinem_signal.create_model()
    lorentz_fit_dummy = hs.model.components1D.Gaussian()  # Gaussian component

    lorentz_fit_dummy.centre.value = guess_centre

    lorentz_fit_dummy.centre.bmin = guess_centre_range[0]
    lorentz_fit_dummy.centre.bmax = guess_centre_range[1]


    linear_bg_dummy = hs.model.components1D.Polynomial(order=1)

    model_fit_pinem.append(lorentz_fit_dummy)
    model_fit_pinem.append(linear_bg_dummy)

    model_fit_pinem.fit(bounded = True)

    model_fit_pinem.plot(plot_components = False)
    return lorentz_fit_dummy.centre.value
```

```
# Fit both sidebands (guess and bounds in eV, set per dataset)
pinem_l_centre = fit_pinem_calib(pinem_l,-2.27,[-2.4,-2.1])
pinem_r_centre = fit_pinem_calib(pinem_r,2.22,[2.0,2.4])

# Dispersion = sideband separation in eV / separation in channels
pixels_pinem_lr = val_2_index(ce_master.axes_manager["Energy loss"],pinem_r_centre) - val_2_index(ce_master.axes_manager["Energy loss"],pinem_l_centre)
energy_pinem_lr = (pinem_r_centre -pinem_l_centre)

# Energy per pixel calibration
energy_scale_pinem_calib = energy_pinem_lr/pixels_pinem_lr
print(f"PINEM fit for left peak : {pinem_l_centre} eV")
print(f"PINEM fit for right peak : {pinem_r_centre} eV \n")

print(f"Dispersion before callibration : {ce.axes.axis_e.scale*1e3} meV/px")
print(f"Dispersion before callibration : {energy_scale_pinem_calib*1e3} meV/px")
print(f"Relative change = {abs(energy_scale_pinem_calib - ce.axes.axis_e.scale)*100} % \n")

# Apply the new dispersion to ce
ce.axes.axis_e.scale  =  energy_scale_pinem_calib

# Energy offset: midpoint of the two sidebands, moved to 0 eV (ZLP calibration)
offset_PINEM_ZLP = ((pinem_l_centre + pinem_r_centre))/2
print(f"Energy offset before callibration : {ce.axes.axis_e.offset} eV")
print(f"Relative energy offset  required : {offset_PINEM_ZLP} eV")


ce.axes.axis_e.offset -= offset_PINEM_ZLP
print(f"Energy offset after callibration : {ce.axes.axis_e.offset} eV")
```

Canvas(toolbar=Toolbar(toolitems=[('Home', 'Reset original view', 'home', 'home'), ('Back', 'Back to previous …

Canvas(toolbar=Toolbar(toolitems=[('Home', 'Reset original view', 'home', 'home'), ('Back', 'Back to previous …

PINEM fit for left peak : -2.241876898104775 eV
PINEM fit for right peak : 2.224869595630662 eV 

Dispersion before callibration : 31.576 meV/px
Dispersion before callibration : 31.679053147059836 meV/px
Relative change = 0.010305314705983531 % 

Energy offset before callibration : -6.3152 eV
Relative energy offset  required : -0.008503651237056431 eV
Energy offset after callibration : -6.3066963487629435 eV

### Check the calibration

The dispersion should change only slightly (fine-tuning, not a new calibration), and the ZLP should sit at about 0 eV.

```
# Coincidence spectrum around the ZLP: the peak should be at ~0 eV
ce_crop_dummy = ce.crop(
    [
        ("e",-3.0,5.0)
    ]
)
ce_crop_dummy.calculate_coincidence_spectrum()
ce_crop_dummy.coincidence_spectrum.plot()
```

Canvas(toolbar=Toolbar(toolitems=[('Home', 'Reset original view', 'home', 'home'), ('Back', 'Back to previous …

Re-fit the sidebands on the calibrated axis. They should sit at ±ħω, symmetric about 0 eV.

```
# Re-fit both sidebands on the calibrated energy axis
ce_crop_cal_r = ce.crop(     [
        ("e",1.9, 2.5),
         ("t",2540.0,2590.0)
    ]
    )
ce_crop_cal_l = ce.crop( [
        ("e",-2.6,-1.80),
        ("t",2540.0,2590.0)
    ])
ce_crop_cal_r.calculate_te_histogram()
pinem_r = ce_crop_cal_r.te_histogram.sum(axis=["Time Delay"])

ce_crop_cal_l.calculate_te_histogram()
pinem_l = ce_crop_cal_l.te_histogram.sum(axis=["Time Delay"])

energy_pinem_l = fit_pinem_calib(pinem_l,-2.0,[-2.5,-1.0])
energy_pinem_r = fit_pinem_calib(pinem_r,2.0,[1.8,2.3])

print(f"Energy of left PINEM - {energy_pinem_l} eV")
print(f"Energy of right PINEM - {energy_pinem_r} eV")
# Asymmetry (right + left) in meV, should be ~0
print(f"Energy difference - {(energy_pinem_r + energy_pinem_l)*1e3} meV")
```

Canvas(toolbar=Toolbar(toolitems=[('Home', 'Reset original view', 'home', 'home'), ('Back', 'Back to previous …

Canvas(toolbar=Toolbar(toolitems=[('Home', 'Reset original view', 'home', 'home'), ('Back', 'Back to previous …

Energy of left PINEM - -2.2518266518981247 eV
Energy of right PINEM - 2.261244440047041 eV
Energy difference - 9.417788148916362 meV

### Overview: calibrated t-E histogram

```
# Full time-energy histogram after offset correction and calibration
ce.calculate_te_histogram()
ce.te_histogram.plot()
```

HBox(children=(Canvas(toolbar=Toolbar(toolitems=[('Home', 'Reset original view', 'home', 'home'), ('Back', 'Ba…

## 5. Pulse detection using PINEM

We use the PINEM sideband as a laser clock: it exists only while the laser is on, so its intensity over time traces the pulse.<br>
The delay spectrum of the -ħω sideband is smoothed with a polynomial fit. The first and last zero crossings of its second derivative give `time_laser_on` and `time_laser_off`.

Set `initial_time_slice` per dataset. In the plot, check that the green and red lines sit on the pulse edges.

```
input_laser_energy = energy_pinem_lr/2 # ħω from the calibrated sideband separation
initial_time_slice = [2530.0,2590.0] # rough window around the pulse in ns (floats, set per dataset)
poly_order = 12  # order of the polynomial used to smooth the PINEM trace
```

```
def PINEM_time(input_laser_eV:float, rough_time_slice:list, poly_order_fit:int, fit_plot :bool=False):
    """Detect the laser pulse from the PINEM sideband intensity over time.

    Returns (time_laser_on, time_laser_off) in ns. fit_plot=True shows the trace, fit and edges.
    """
    # Crop to the -ħω sideband (±0.5 eV) inside the rough time window
    ce_crop = ce.crop([
        ("e", -(input_laser_eV + 0.5), -(input_laser_eV - 0.5)),
        ("t", rough_time_slice[0], rough_time_slice[1])
    ])
    # Sideband intensity vs. time
    ce_crop.calculate_delay_spectrum()
    t_hist_PINEM = ce_crop.delay_spectrum
    time_axis = t_hist_PINEM.axes_manager[0].axis

    # Smooth the trace with a polynomial fit
    model_fit = t_hist_PINEM.create_model()
    poly = hs.model.components1D.Polynomial(order=poly_order_fit)
    model_fit.append(poly)
    model_fit.fit()
    # converting model_fit object to data
    m_signal = model_fit.as_signal()
    m_signal.metadata.General.title = f"PINEM delay spectrum - Polynomial^{poly_order_fit} fit"
    m_signal = m_signal.data

    # First and second derivatives of the fit
    d_model = np.gradient(m_signal, time_axis)
    d2_model = np.gradient(d_model,time_axis)

    # Pulse edges: first and last sign change of the second derivative
    zero_crossing = np.where(np.diff(np.sign(d2_model)))[0]
    crossing_times = time_axis[zero_crossing]
    time_laser_on = crossing_times[0]
    time_laser_off = crossing_times[-1]

    # Alternative (not used): steepest rise and fall
    # time_laser_on = time_axis[np.argmax(d_model)]
    # time_laser_off = time_axis[np.argmin(d_model)]

    if fit_plot:
        fig, ax = plt.subplots()
        ax.scatter(time_axis, t_hist_PINEM.data, label="PINEM raw", s=10, color="orange")
        ax.plot(time_axis, m_signal, label="Polynomial fit")
        ax.plot(time_axis, d_model / d_model.max() * 0.5 * t_hist_PINEM.data.max(), label="Derivative (scaled)")
        ax.axvline(time_laser_on, color="green", linestyle="--", label=f"laser_on: {time_laser_on:.2f} ns")
        ax.axvline(time_laser_off, color="red", linestyle="--", label=f"laser_off: {time_laser_off:.2f} ns")
        ax.set_xlabel("Time (ns)")
        ax.set_ylabel("Intensity")
        ax.set_title(f"PINEM delay spectrum - Polynomial^{poly_order_fit} fit")
        ax.legend()
        plt.tight_layout()
        plt.show()

    return time_laser_on, time_laser_off
```

```
# Detect the pulse and check the plot
time_laser_on, time_laser_off = PINEM_time(input_laser_eV = input_laser_energy,rough_time_slice = initial_time_slice,poly_order_fit=poly_order,fit_plot=True)


print(f"time_laser_on - {time_laser_on} ns")
print(f"time_laser_off - {time_laser_off} ns")
print(f"pulse_width  - {time_laser_off-time_laser_on} ns")
```

Canvas(toolbar=Toolbar(toolitems=[('Home', 'Reset original view', 'home', 'home'), ('Back', 'Back to previous …

time_laser_on - 2547.3958333333335 ns
time_laser_off - 2576.041666666667 ns
pulse_width  - 28.645833333333485 ns

## Bulk plasmon pre-fit

Fits the Al bulk plasmon (about 15 eV) before PCA, to get starting values for the per-pixel fit in step 9:
1. `fit_bulk_plasmon`: the spectrum summed over all pixels and time, fitted with a Lorentzian and a linear background.
2. `multifit_te_plot`: the t-E histogram fitted frame by frame, starting from the result of 1.

```
def fit_bulk_plasmon(bulk_plasmon_centre:float,energy_window_bulk_plasmon:float, plot_fit :bool = False,fit_before_PINEM:bool = False):
    """Fit the bulk plasmon in the spectrum summed over all pixels and time.

    Returns (Lorentzian centre, Lorentzian gamma, cropped CoincidenceEvents object).
    """

    bulk_plasmon_centre = float(bulk_plasmon_centre)
    energy_window_bulk_plasmon = float(energy_window_bulk_plasmon)
    # determine the Laser on-off time
    time_laser_on, time_laser_off = PINEM_time(input_laser_eV = input_laser_energy,rough_time_slice = initial_time_slice,poly_order_fit=poly_order,fit_plot=False)

    # Time window: before the pulse (fit_before_PINEM=True) or around and after it
    if fit_before_PINEM:
        time_crop_tuple =  ("t", 20.0 ,time_laser_on - time_laser_on*0.4)
    else:
        time_crop_tuple = ("t", time_laser_on-time_laser_on*0.1,time_laser_off+time_laser_off*0.8)

    # Crop t and E around the plasmon
    ce_crop_bulk = ce.crop(
    [
        time_crop_tuple,
        ("e",bulk_plasmon_centre - energy_window_bulk_plasmon ,  bulk_plasmon_centre+energy_window_bulk_plasmon)
    ]
    )

    # Sum into a single spectrum
    ce_crop_bulk.calculate_te_histogram()
    summed_bulk = ce_crop_bulk.te_histogram.sum()
    time_axis = summed_bulk.axes_manager[0].axis 

    # Lorentzian (plasmon) + linear background
    model_fit = summed_bulk.create_model()
    lorentzian_fit = hs.model.components1D.Lorentzian()
    model_fit.append(lorentzian_fit)

    # Fit a linear background offset to the data
    offset_linear = hs.model.components1D.Polynomial(order=1)
    model_fit.append(offset_linear)

    # Bounds: centre inside the energy window, gamma 0.01-2 eV
    lorentzian_fit.centre.bmin = bulk_plasmon_centre - energy_window_bulk_plasmon
    lorentzian_fit.centre.bmax = bulk_plasmon_centre + energy_window_bulk_plasmon
    lorentzian_fit.gamma.bmin = 0.01
    lorentzian_fit.gamma.bmax = 2.0

    model_fit.fit(bounded = True)
    lorentz_centre = lorentzian_fit.centre.value # Lorentzian centre
    lorentz_std = lorentzian_fit.gamma.value # Lorentzian gamma (half width at half maximum)

    m_signal = model_fit.as_signal()
    m_signal.metadata.General.title = "Bulk plasmon - Lorentizian fit"
    m_signal = m_signal.data

    if plot_fit:
        fig, ax = plt.subplots()
        ax.scatter(time_axis, summed_bulk.data, label="Bulk plasmon - raw", s=10, color="orange")
        ax.plot(time_axis, m_signal, label="Lorentzian fit")
        ax.set_xlabel("Energy (eV)")
        ax.set_ylabel("Intensity")
        ax.set_title(f"Bulk plasmon spectrum - Lorentzian fit")
        ax.legend()
        plt.tight_layout()
        plt.show()

    return lorentz_centre, lorentz_std , ce_crop_bulk
```

```
# Summed fit: plasmon guess 15 eV, energy window ±2 eV
fit_bulk_plasmon(15.0,2.0,plot_fit=True)
```

Canvas(toolbar=Toolbar(toolitems=[('Home', 'Reset original view', 'home', 'home'), ('Back', 'Back to previous …

(14.985225894323587,
 0.40130658273047115,
 <pytpx.analysis.coincidence.events.CoincidenceEvents at 0x265417b45f0>)

```
def multifit_te_plot(bulk_plasmon_centre:float,energy_window_bulk_plasmon:float,plot_fit_centre_gamma:bool = False, plot_multifit :bool = False):
    """Fit the bulk plasmon in every time frame of the t-E histogram.

    Starts from the summed fit (fit_bulk_plasmon). Returns the HyperSpy model.
    """


    bulk_plasmon_centre = float(bulk_plasmon_centre)
    energy_window_bulk_plasmon = float(energy_window_bulk_plasmon)

    # Starting values from the summed fit
    bulk_peak_centre, bulk_peak_std , ce_crop_bulk = fit_bulk_plasmon(bulk_plasmon_centre,energy_window_bulk_plasmon)
    te_hist = ce_crop_bulk.te_histogram

    # Lorentzian + linear background, started from the summed fit
    model_fit_te = te_hist.create_model()
    lorentz_fit = hs.model.components1D.Lorentzian()
    linear_bg = hs.model.components1D.Polynomial(order=1)


    lorentz_fit.centre.value = bulk_peak_centre
    lorentz_fit.gamma.value = bulk_peak_std
    lorentz_fit.centre.bmin = bulk_peak_centre - energy_window_bulk_plasmon
    lorentz_fit.centre.bmax = bulk_peak_centre + energy_window_bulk_plasmon
    lorentz_fit.gamma.bmax = 1.0
    lorentz_fit.gamma.bmin = 0.01



    model_fit_te.append(lorentz_fit)
    model_fit_te.append(linear_bg)

    # One fit per time frame
    model_fit_te.multifit( bounded = True)

    if plot_multifit:
      model_fit_te.plot(plot_components=True)
    if plot_fit_centre_gamma:
       lorentz_fit.centre.as_signal().plot()
       lorentz_fit.gamma.as_signal().plot()


    return model_fit_te
```

```
# Frame-by-frame fit; its first frame seeds the per-pixel fit in step 9
multifit_te_hist = multifit_te_plot(15.0,2.0)
# Plot centres of lorentzian
centers_multifit = hs.signals.Signal1D(multifit_te_hist.components.Lorentzian.parameters[1].map["values"])
centers_multifit.plot()
```

  0%|          | 20/9002 [00:01<10:21, 14.45it/s]

[33;20mWARNING | Hyperspy | `m.fit()` did not exit successfully. Reason:  (hyperspy.model:2388)[0m

  0%|          | 41/9002 [00:03<08:36, 17.36it/s]

[33;20mWARNING | Hyperspy | `m.fit()` did not exit successfully. Reason:  (hyperspy.model:2388)[0m
[33;20mWARNING | Hyperspy | `m.fit()` did not exit successfully. Reason:  (hyperspy.model:2388)[0m

  1%|          | 48/9002 [00:05<18:27,  8.09it/s]

[33;20mWARNING | Hyperspy | `m.fit()` did not exit successfully. Reason:  (hyperspy.model:2388)[0m

  1%|          | 54/9002 [00:06<22:28,  6.63it/s]

[33;20mWARNING | Hyperspy | `m.fit()` did not exit successfully. Reason:  (hyperspy.model:2388)[0m

  1%|          | 59/9002 [00:07<23:42,  6.29it/s]

[33;20mWARNING | Hyperspy | `m.fit()` did not exit successfully. Reason:  (hyperspy.model:2388)[0m

100%|██████████| 9002/9002 [02:56<00:00, 51.11it/s]
path\to\python_env\Lib\site-packages\hyperspy\drawing\utils.py:161: RuntimeWarning: More than 20 figures have been opened. Figures created through the pyplot interface (`matplotlib.pyplot.figure`) are retained until explicitly closed and may consume too much memory. (To control this warning, see the rcParam `figure.max_open_warning`). Consider using `matplotlib.pyplot.close()`.
  fig = plt.figure(**kwargs)

Canvas(toolbar=Toolbar(toolitems=[('Home', 'Reset original view', 'home', 'home'), ('Back', 'Back to previous …

## Aluminium mask preview

A quick visual check of the masking idea used in step 8. Pixels whose 10-18 eV (plasmon) intensity is above 25 % of the maximum are kept. Nothing from this section is used later.

```
# Plasmon intensity map: SPIM summed over 10-18 eV
spim = ce.spim
spim_sum = spim.isig[10.0:18.0].sum(axis=2)

# Keep pixels above 25 % of the maximum
threshold = 0.25*spim_sum.data.max()
mask = spim_sum.data > threshold

# Masked intensity map
spim_masked = spim.data* mask[:,:,np.newaxis]
spim_masked_hs = hs.signals.Signal1D(spim_masked)
spim_masked_hs.axes_manager = spim.axes_manager
(spim_masked_hs).sum(axis=-1).plot()
# Dummy path: set to your own figures folder
plt.savefig(r"path/to/figures/after-mask.pdf",dpi=300)
```

Canvas(toolbar=Toolbar(toolitems=[('Home', 'Reset original view', 'home', 'home'), ('Back', 'Back to previous …

```
# Unmasked intensity map, for comparison
spim.sum(axis=-1).plot()

# Dummy path: set to your own figures folder
plt.savefig(r"path/to/figures/no-mask.pdf",dpi=300)
```

Canvas(toolbar=Toolbar(toolitems=[('Home', 'Reset original view', 'home', 'home'), ('Back', 'Back to previous …

## 6. Crop and rebin

We only need the bulk plasmon and the time after the pulse, so `ce` is cropped to that region and then rebinned for counting statistics.

| Axis | Crop | Rebin |
|---|---|---|
| t  | from `0.8 * t_on`, 2^13 + 2^11 + 2^10 = 11264 channels | x8 |
| E  | from 12 eV, 2^8 = 256 channels | x2 |
| sx | full | x8 |
| sy | full | x8 |

The window starts before `t_on`, so the first frames give the pre-laser reference used in step 10.<br>
For scan 02 the shape goes from (t, E, sx, sy) = (11264, 256, 256, 256) to (1408, 128, 32, 32).

```
# te_histogram is computed here for its axes (value -> index conversion)
ce.calculate_te_histogram()
# Time window: from 0.8 * t_on, 2^13 + 2^11 + 2^10 channels
time_start_indx = val_2_index(ce.te_histogram.axes_manager["Time Delay"],time_laser_on-time_laser_on*0.2)
time_end_indx = time_start_indx+ +2**13 + 2**11 + 2**10
# Energy window: from 12 eV, 2^8 channels
energy_start_indx = val_2_index(ce.te_histogram.axes_manager["Energy loss"],12.0)
energy_end_indx = energy_start_indx+2**8

# Crop with channel indices (ints)
ce_crop_hyperspim = ce.crop(
        [
        ("t",time_start_indx,time_end_indx),
        ("e",energy_start_indx, energy_end_indx)
    ]
    )
print(f"Before rebining - {ce_crop_hyperspim.shape}")
ce_rebin_hyperspim = ce_crop_hyperspim.rebin(
    [
        ("t",8),
        ("sx",8),
        ("sy",8),
        ("e",2)
    ]
)
print(f"After rebining - {ce_rebin_hyperspim.shape}")
```

Before rebining - {'t': 11264, 'e': 256, 'sx': 256, 'sy': 256}
After rebining - {'t': 1408, 'e': 128, 'sx': 32, 'sy': 32}

## 7-8. PCA and aluminium mask

`masked_PCA_hyperspim`:
- builds the 4D `te_hyperspim` (sx, sy, t, E), runs PCA (`sklearn_pca`) and reconstructs it from the first 10 components;
- masks the non-aluminium pixels. A pixel is kept if the maximum of its time-summed spectrum is above `threshold_factor` (25 %) of the global maximum.

## 9. Multifit: per-pixel fitting

`masked_multifit_PCA_hyperspim` moves the energy axis to the signal axis, so the navigation axes are (sx, sy, t). It then fits a Lorentzian and a linear background to every masked pixel and time frame.<br>
The starting values come from the first frame of the bulk plasmon pre-fit.

Runtime: about 1.5 h for scan 02 (32 x 32 pixels x 1408 frames).

```
def masked_PCA_hyperspim(ce_rebin_hyperspim_object : object, threshold_factor:float = 0.25):
    """Steps 7-8: PCA-denoise the hyperspim and mask the non-aluminium pixels.

    Returns (masked PCA-reconstructed signal, 4D boolean mask, True = aluminium).
    """

    # 4D hyperspim (sx, sy, t, E)
    ce_rebin_hyperspim_object.calculate_te_hyperspim()
    energy_filtered = ce_rebin_hyperspim_object.te_hyperspim

    # PCA (decomposition needs float data)
    energy_filtered.change_dtype("float64")
    energy_filtered.decomposition(algorithm="sklearn_pca")

    # To choose the number of components, check the scree plot:
    # energy_filtered.plot_explained_variance_ratio(n=20)

    # Reconstruct from the first 10 components
    pca_reconstructed = energy_filtered.get_decomposition_model(10)

    # Mask: keep pixels whose time-summed spectrum peaks above threshold_factor * global maximum
    coin_spim = pca_reconstructed.sum(axis=["Time Delay"])
    mask_initial = np.zeros(np.shape(coin_spim.data)[0:2],dtype="bool")

    threshold_hyperspim = threshold_factor* coin_spim.data.max()

    for sx_ind in range(np.shape(coin_spim.data)[0]):
        for sy_ind in range(np.shape(coin_spim.data)[1]):
            mask_initial[sx_ind,sy_ind] = threshold_hyperspim < (coin_spim.data[sx_ind,sy_ind]).max()

    # Broadcast the 2D mask to the 4D data shape
    mask_4d = np.broadcast_to(mask_initial[:,:,np.newaxis,np.newaxis], np.shape(energy_filtered)).copy().astype(bool)

    # Masked reconstruction (non-aluminium pixels set to 0)
    masked_hyperspim_hs = hs.signals.Signal2D(pca_reconstructed*mask_4d)
    masked_hyperspim_hs.axes_manager = pca_reconstructed.axes_manager

    return masked_hyperspim_hs , mask_4d



def masked_multifit_PCA_hyperspim(masked_hyperspim_hs_PCA_object:object,
                           mask_hyper_spim :list,
                           lorentz_centre : float = multifit_te_hist.components.Lorentzian.parameters[1].map["values"][0],
                           lorentz_std :float = multifit_te_hist.components.Lorentzian.parameters[2].map["values"][0],
                           ):
    """Step 9: fit the bulk plasmon in every masked pixel and time frame.

    Default lorentz_centre and lorentz_std are the first-frame values of the pre-fit
    (multifit_te_hist). They are read when this cell runs, so run the pre-fit first.
    Returns the fitted HyperSpy model.
    """

    # Energy as signal axis, navigation (sx, sy, t)
    masked_hyperspim_hs_PCA_T =  masked_hyperspim_hs_PCA_object.transpose(signal_axes=["Energy loss"]).rollaxis(0,2)

    # Lorentzian + linear background
    model_spim = masked_hyperspim_hs_PCA_T.create_model()
    lorentz_fit_spim = hs.model.components1D.Lorentzian()
    linear_bg = hs.model.components1D.Polynomial(order=1)


    lorentz_fit_spim.centre.value = lorentz_centre
    lorentz_fit_spim.gamma.value = lorentz_std


    # Bounds: centre ±20 %, gamma ±80 %
    lorentz_fit_spim.centre.bmin = lorentz_centre*(1 - 0.2)
    lorentz_fit_spim.centre.bmax = lorentz_centre*(1 + 0.2)
    lorentz_fit_spim.gamma.bmax = lorentz_std*(1 + 0.8)
    lorentz_fit_spim.gamma.bmin =lorentz_std*(1 - 0.8)

    model_spim.append(lorentz_fit_spim)
    model_spim.append(linear_bg)

    # Optional: start the fit at a chosen pixel
    #model_spim.axes_manager.indices = ( 4,2,22)

    # HyperSpy skips pixels where the mask is True, so pass the inverted aluminium mask
    model_spim.multifit(mask = ~mask_hyper_spim[:,:,:,0].transpose(2,0,1) ,iterpath = "serpentine",bounded=True,show_progressbar = True)

    return model_spim
```

```
# Steps 7-8: PCA and aluminium mask
pca_hyperspim_object , mask_hyperspim = masked_PCA_hyperspim(ce_rebin_hyperspim)
# Step 9: per-pixel fit (slow)
model_fit_hyperspim = masked_multifit_PCA_hyperspim(pca_hyperspim_object,mask_hyperspim)

model_fit_hyperspim.save("High res - fit model")
```

Decomposition info:
  normalize_poissonian_noise=False
  algorithm=sklearn_pca
  output_dimension=None
  centre=None
scikit-learn estimator:
PCA()

100%|██████████| 344960/344960 [1:23:27<00:00, 68.89it/s]

### Plasmon peak-centre map

The fitted Lorentzian centre per pixel and frame, E_p(sx, sy, t). Saved as `High - res Hyperspim - centres.hspy`.

```
ce.spim.plot()
```

HBox(children=(Canvas(toolbar=Toolbar(toolitems=[('Home', 'Reset original view', 'home', 'home'), ('Back', 'Ba…

```
# Lorentzian centres -> signal with axes (Scan X, Scan Y | Time Delay)
hyperspim_centre_hs = hs.signals.Signal1D(model_fit_hyperspim.components.Lorentzian.parameters[1].map["values"])
hyperspim_centre_hs= hyperspim_centre_hs.transpose(signal_axes=[1])
# Copy axis names, offsets, scales and units from the fit model
names = ["Scan X","Scan Y", "Time Delay"]
for i in range(3):
    hyperspim_centre_hs.axes_manager[i].name = names[i]
    hyperspim_centre_hs.axes_manager[i].offset = model_fit_hyperspim.axes_manager[i].offset
    hyperspim_centre_hs.axes_manager[i].scale = model_fit_hyperspim.axes_manager[i].scale
    hyperspim_centre_hs.axes_manager[i].units = model_fit_hyperspim.axes_manager[i].units

hyperspim_centre_hs.save("High - res Hyperspim - centres")

hyperspim_centre_hs.plot()
```

HBox(children=(Canvas(toolbar=Toolbar(toolitems=[('Home', 'Reset original view', 'home', 'home'), ('Back', 'Ba…

```
# Browse the individual fits
model_fit_hyperspim.plot()
```

VBox(children=(HBox(children=(Label(value='Scan X', layout=Layout(width='15%')), IntSlider(value=0, descriptio…

The widget matplotlib backend is not compatible with the traitsui GUI elements. For more information, read https://hyperspy.readthedocs.io/en/stable/user_guide/basic_usage.html#possible-warnings-when-importing-hyperspy.

HBox(children=(Canvas(toolbar=Toolbar(toolitems=[('Home', 'Reset original view', 'home', 'home'), ('Back', 'Ba…

```
# Optional: Lorentzian width (gamma) map
# hyperspim_gamma_hs = hs.signals.Signal1D(model_fit_hyperspim.components.Lorentzian.parameters[2].map["values"])
# hyperspim_gamma_hs= hyperspim_gamma_hs.transpose(signal_axes=[1])
# hyperspim_gamma_hs.axes_manager[0].name = "Scan X"
# hyperspim_gamma_hs.axes_manager[1].name = "Scan Y"
# hyperspim_gamma_hs.axes_manager[2].name = "Time Delay"

# hyperspim_gamma_hs.plot()
```

## 10. Energy to temperature
We find the temperature variation using, $$\Delta E_p (T) = \hbar \omega_p (T) = \hbar \sqrt{
    \frac{4\pi n(T)e^2 }{m}}$$ <br>
n(T) - Temperature dependent density of free electrons of charge e and mass m. <br>
We note that,<br>
$$n(T) \sim n(T_o)\left(1-3\int_{T_o}^{T} \alpha(T)dT\right)$$
Where, we assume $\alpha(T) \sim \alpha_o + \alpha_1(T-T_o)$, i.e. linear in the temperature range we are working in.<br>
Combining these, we get - 
$$\Delta E_p(T) \sim  -\frac{3}{2} \Sigma_{l=1}^2 \frac{\alpha_{l-1}}{(l)} \Delta T^{l}$$

### Implementation

`delta_E_to_T_array` solves, for each pixel and frame, the cubic

$$\frac{\alpha_2}{3}\Delta T^3 + \frac{\alpha_1}{2}\Delta T^2 + \alpha_0\,\Delta T - \frac{2}{3}\frac{\Delta E_p}{E_p(T_0)} = 0$$

and keeps the smallest positive real root.
- **Reference** E_p(T_0): the per-pixel mean of the first 90 frames, plus the largest per-pixel standard deviation. For scan 02, these frames span about 190 ns and end before `t_on`.
- **Shift**: ΔE_p = E_p(T_0) - E_p(t), so a red-shift gives ΔT > 0.
- **Outliers**: if the root is above `max_T` (1000), ΔE_p is changed in steps of ±0.5 % until the root is at or below `max_T`. If none is found, ΔT = 0.
- **Masked pixels** (E_p(T_0) = 0) get ΔT = 0.

```
# Thermal expansion coefficient of Al: alpha(T) = alpha_0 + alpha_1*(T-T0) + alpha_2*(T-T0)^2
alpha_0 = 2.299*1e-5 # C^-1
alpha_1 = 1.63*1e-8 # C^-2
alpha_2 = -8.2*1e-12 # C^-3

def delta_E_to_T_array(delta_E_array, E_p_T_o, max_T=1000, max_iter=50):
    """Convert plasmon shifts to temperature changes, element by element.

    delta_E_array : E_p(T0) - E_p(t), any shape
    E_p_T_o       : reference E_p(T0), same shape (0 = masked pixel)
    Returns delta_T with the same shape.
    """
    global alpha_1, alpha_0, alpha_2
    # Cubic coefficients: a*dT^3 + b*dT^2 + c*dT - (2/3)*dE/E_ref = 0
    a = (alpha_2/3)
    b = (alpha_1/2)
    c = (alpha_0)

    original_shape = delta_E_array.shape
    delta_E_flat  = delta_E_array.flatten()
    E_p_T_o_flat  = E_p_T_o.flatten()

    # Smallest positive real root, NaN if there is none
    def compute_root(dE_val, E_ref):
        roots = np.roots([a, b, c, -(2/3)*dE_val/E_ref])
        positive_real = roots[np.isreal(roots) & (roots.real > 0)].real
        return np.min(positive_real) if len(positive_real) > 0 else np.nan

    def physical_root(dE, E_p_t_o_ind):
        # Masked pixel
        if E_p_t_o_ind == 0:
            return 0

        root = compute_root(dE, E_p_t_o_ind)

        if not np.isnan(root) and root <= max_T:
            return root

        # Root is an outlier: perturb dE in small steps until root is within expected order
        step = abs(dE) * 0.005 if dE != 0 else 1e-6  # 0.5% of dE per step
        for i in range(1, max_iter + 1):
            for sign in [1, -1]:
                dE_perturbed = dE + sign * i * step
                r = compute_root(dE_perturbed, E_p_t_o_ind)
                if not np.isnan(r) and r <= max_T:
                    return r
        return 0

    delta_T = np.array([physical_root(delta_E_flat[i], E_p_T_o_flat[i]) for i in range(len(delta_E_flat))])

    return delta_T.reshape(original_shape)


def hyperSPIM_temp_plot(plot_fit:bool=False):
    """Build the temperature map dT(sx, sy, t) from the per-pixel fit."""
    # Fitted plasmon centres per pixel and frame
    centres_array = (model_fit_hyperspim.components.Lorentzian.parameters[1].map["values"])
    # Pre-laser frames
    pre_laser_centres = hyperspim_centre_hs.data[:,:,0:90]

    # Reference E_p(T0) per pixel: pre-laser mean + largest pre-laser std, repeated over time
    E_p_T_o_reference = np.broadcast_to((np.mean(pre_laser_centres,axis=2)+np.std(pre_laser_centres,axis=2).max())[np.newaxis,:,:],
                                      (np.shape(centres_array))).copy()
    Delta_E_p = (E_p_T_o_reference) - centres_array
    temp_conv = delta_E_to_T_array(Delta_E_p,E_p_T_o_reference)

    # Wrap as a signal (Scan X, Scan Y | Time Delay), axes copied from the fit model
    hyperspim_temp_hs = hs.signals.Signal1D(temp_conv)
    hyperspim_temp_hs= hyperspim_temp_hs.transpose(signal_axes=[1])

    names = ["Scan X","Scan Y", "Time Delay"]
    for i in range(3):
        hyperspim_temp_hs.axes_manager[i].name = names[i]
        hyperspim_temp_hs.axes_manager[i].offset = model_fit_hyperspim.axes_manager[i].offset
        hyperspim_temp_hs.axes_manager[i].scale = model_fit_hyperspim.axes_manager[i].scale
        hyperspim_temp_hs.axes_manager[i].units = model_fit_hyperspim.axes_manager[i].units

    return hyperspim_temp_hs
```

```
# Compute, plot and save the temperature map (input of step 11)
hyperspim_temp_hs = hyperSPIM_temp_plot()
hyperspim_temp_hs.plot()
hyperspim_temp_hs.save("High - res Hyperspim - Temperatures")
#plt.ylabel("$ Delta T $")
#plt.show()
```

HBox(children=(Canvas(toolbar=Toolbar(toolitems=[('Home', 'Reset original view', 'home', 'home'), ('Back', 'Ba…

## 11. Temperature model fitting

Processed in another file.

## Optional: ΔT movie

Exports ΔT(sx, sy) frame by frame as a GIF (needs `ffmpeg`). Uncomment the cells below to use it.

```
# import matplotlib.animation as animation
```

```
# animation_data = hyperspim_temp_hs.data

# v_min =380
# v_max = 10

# fig,ax = plt.subplots()
# ax.set_title("Frame 0")
# ax.set_xlabel("sx")
# ax.set_ylabel("sy")

# im = ax.imshow(animation_data[:,:,0], vmin = v_min , vmax = v_max, cmap = "inferno")
# plt.colorbar(im,ax=ax)

# def update(frame):
#     im.set_data(animation_data[:,:,frame])
#     ax.set_title(f"Frame {frame}")
#     return [im]

# ani = animation.FuncAnimation(fig,update,frames=np.shape(animation_data)[-1],interval=100,blit=True)

# ani.save("Time-movie-sample_highres-temp-corrected.gif", writer = "ffmpeg",fps = 30, dpi = 200)
# plt.show()
# plt.close()
```

```
# np.shape(animation_data)
```

File: temperature_fitting.ipynb
# Temperature maps to transient fits

**Disclaimer:** Parts of this code were generated with Claude Opus 5.5 (Anthropic) and were reviewed and verified by the author.

Fits a heating-and-cooling model to the temperature transient ΔT(t) of every pixel of a temperature map, then maps the fitted and derived parameters (amplitudes, rise and decay times, peak temperature). This is step 11 of the pipeline flowchart in the README.<br>
The design choices behind parameters are in `DESIGN_CHOICES.md`.

**Experiment:** time-resolved STEM-EELS with pulsed laser excitation<br>
**Sample:** 50 nm Al nanobridge on a 15 nm SiN membrane<br>
**Observable:** bulk plasmon energy shift, converted to ΔT in `raw_to_temperature.ipynb`

**Input:** `High - res Hyperspim - Temperatures.hspy` (from `raw_to_temperature.ipynb`)<br>
**Output:** parameter maps (`parameter_maps/`), selected-pixel table (`experimental_fit_results.csv`), saved fit results (`model1_fit_results.pkl`, `model1_*.npy`)

**Sections**
- Setup
- Physical model
- Load the temperature map
- Configuration
- Fit models
- Per-pixel fit
- Fit all pixels
- Parameter distribution
- Parameter maps
- Masked parameter maps (export)
- Pixel results and CSV export
- Interactive viewer
- Save and load

## Setup

Requires `hyperspy`, `numpy`, `scipy`, `matplotlib`, `pandas`, `tqdm` and `ipympl` (for `%matplotlib widget`).

```
%matplotlib widget

import os
import pickle
import warnings
import numpy as np
import pandas as pd
import hyperspy.api as hs
import matplotlib.pyplot as plt
from matplotlib.colors import LogNorm
from scipy.optimize import curve_fit
from tqdm.notebook import tqdm
```

## Physical model

After the laser pulse, heat diffuses along the Al bridge to the large pads at each end, which act as heat sinks. For 1D Fourier heat diffusion with fixed-temperature pads, the long-time behaviour is dominated by a single exponential mode.

### Fit modes

Selected with `fit_rise` and `fit_model` in the Configuration cell. Below, $\Delta t = t - t_{on}$.

**Rise + decay, model 2: decoupled amplitudes** (`fit_rise = True`, `fit_model = 2`, used in the thesis)

$$\Delta T(t) = A_1 \exp\left(-\frac{\Delta t}{\tau_{decay}}\right) - A_2 \exp\left(-\frac{\Delta t}{\tau_{rise}}\right) + C$$

**Rise + decay, model 1: coupled amplitudes** (`fit_rise = True`, `fit_model = 1`)

$$\Delta T(t) = A \left[\exp\left(-\frac{\Delta t}{\tau_{decay}}\right) - \exp\left(-\frac{\Delta t}{\tau_{rise}}\right)\right] + C$$

**Decay only** (`fit_rise = False`)<br>
Finds the peak in the data after `t_on`, skips 2 frames, and fits a single exponential to the rest of the curve:

$$\Delta T(t) = A \exp\left(-\frac{t - t_{anchor}}{\tau_{decay}}\right) + C, \quad t \geq t_{peak} + 2\ \text{frames}$$

### Derived quantities

- `t_peak`: time of the fitted maximum (analytical for models 1 and 2).
- `delta_T_max`: fitted peak height above the baseline C.
- `t_1e`: time at which the fit has fallen to C + ΔT_max / e.
- `chi2_red`: sum of squared residuals divided by (n - number of parameters). No per-point uncertainties are used, so it is in K².

## Load the temperature map

```
# Temperature map saved by raw_to_temperature.ipynb (dummy path: set to your file)
hyperspim_temp_hs =  hs.load(r"path/to/High - res Hyperspim - Temperatures.hspy")
```

## Configuration

Fit mode, laser turn-on time, bridge geometry and initial guesses.<br>
Re-run the fitting cells after changing any of these values.

```
# Fit mode
fit_rise  = True           # False = decay only | True = rise + decay
fit_model = 2              # 1 = A*(exp(-dt/tau_d) - exp(-dt/tau_r)) + C
                           # 2 = A_1*exp(-dt/tau_d) - A_2*exp(-dt/tau_r) + C

# Laser turn-on time (ns, on the time axis of the map)
t_on_ns        = 2530.0

# Initial guesses (ns)
tau_rise_init  = 15.0
tau_decay_init = 300.0
buffer_ns      = 5.0       # gap after t_peak before searching for t_1/e
```

### Data

Extracts the ΔT array and the time axis. Navigation axes (sx, sy), signal axis t.

```
data    = hyperspim_temp_hs.data.astype(float)      # shape: (n_sx, n_sy, n_t)
t_axis  = hyperspim_temp_hs.axes_manager[2].axis    # calibrated time axis in ns
n_sx, n_sy, n_t = data.shape

print(f'Spatial pixels : {n_sx} x {n_sy} = {n_sx * n_sy} total')
print(f'Time points    : {n_t}')
print(f'Time range     : {t_axis[0]:.1f} to {t_axis[-1]:.1f} ns')
print(f'Time resolution: {t_axis[1]-t_axis[0]:.3f} ns/frame')
print(f'Fit mode       : {"Rise + Decay" if fit_rise else "Decay only"}')
```

Spatial pixels : 32 x 32 = 1024 total
Time points    : 1408
Time range     : 2037.8 to 4969.0 ns
Time resolution: 2.083 ns/pixel
Fit mode       : Rise + Decay

## Fit models

Model functions, their analytical peak times, and the 1/e decay time.

```
def find_t1e(y_fit, t_peak, C, dT_max):
    """Time at which y_fit falls to C + dT_max/e, searched from t_peak + buffer_ns.

    Linear interpolation between frames. Returns NaN if the level is not reached.
    """
    target  = C + dT_max / np.e
    mask    = t_axis >= (t_peak + buffer_ns)
    t_s, y_s = t_axis[mask], y_fit[mask]
    if len(t_s) < 2 or np.all(np.isnan(y_s)):
        return np.nan
    # First downward crossing of the target level
    diffs   = y_s - target
    falling = np.where(np.diff(np.sign(diffs)) < 0)[0]
    if len(falling) == 0:
        return np.nan
    i       = falling[0]
    t0, t1  = t_s[i], t_s[i + 1]
    d0, d1  = diffs[i], diffs[i + 1]
    return t0 + (t1 - t0) * (-d0) / (d1 - d0)


# dt is clipped to > 0, so both models are constant before t_on
def model1_fn(t, A, tau_rise, tau_decay, C):
    """Coupled amplitudes: A*(exp(-dt/tau_d) - exp(-dt/tau_r)) + C"""
    dt = np.clip(t - t_on_ns, 1e-10, None)
    return A * (np.exp(-dt / tau_decay) - np.exp(-dt / tau_rise)) + C


def model2_fn(t, A_1, A_2, tau_rise, tau_decay, C):
    """Decoupled amplitudes: A_1*exp(-dt/tau_d) - A_2*exp(-dt/tau_r) + C"""
    dt = np.clip(t - t_on_ns, 1e-10, None)
    return A_1 * np.exp(-dt / tau_decay) - A_2 * np.exp(-dt / tau_rise) + C


def t_peak_model1(popt):
    """Analytical t_peak for model 1. Returns t_on if there is no maximum."""
    A, tau_rise, tau_decay, C = popt
    if tau_decay <= tau_rise or tau_rise <= 0:
        return t_on_ns
    return t_on_ns + tau_rise * tau_decay / (tau_decay - tau_rise) * np.log(tau_decay / tau_rise)


def t_peak_model2(popt):
    """Analytical t_peak for model 2 (A_1, A_2 separate). Returns t_on if there is no maximum."""
    A_1, A_2, tau_rise, tau_decay, C = popt
    if A_1 <= 0 or A_2 <= 0 or tau_rise <= 0 or tau_decay <= 0:
        return t_on_ns
    # From d/dt[model2] = 0:
    # A_1/tau_d * exp(-dt/tau_d) = A_2/tau_r * exp(-dt/tau_r)
    # dt = ln(A_1*tau_r / (A_2*tau_d)) * tau_r*tau_d / (tau_r - tau_d)
    ratio = (A_1 * tau_rise) / (A_2 * tau_decay)
    if ratio <= 0:
        return t_on_ns
    dt_peak = np.log(ratio) * tau_rise * tau_decay / (tau_rise - tau_decay)
    if dt_peak < 0:
        return t_on_ns
    return t_on_ns + dt_peak
```

## Per-pixel fit

`fit_pixel` fits one `(sx, sy)` pixel with the mode selected in Configuration and returns a dictionary of all fitted and derived parameters.<br>
A failed fit returns `success = False` and the error message.

```
def fit_pixel(sx_i, sy_i):
    """Fit the ΔT transient of one pixel. Returns a dict of parameters, fit and residuals."""
    profile  = data[sx_i, sy_i, :]
    idx_t_on = np.searchsorted(t_axis, t_on_ns)

    if fit_rise:
        # Initial guesses: baseline from the first 20 frames, amplitude from the maximum
        C_init = float(np.nanmean(profile[:20]))
        A_init = float(np.nanmax(profile) - C_init)

        if fit_model == 1:
            # Model 1: coupled amplitudes
            # Bounds: A >= 0, tau_rise 0.5-200 ns, tau_decay 5-5000 ns
            p0 = [A_init, tau_rise_init, tau_decay_init, C_init]
            lb = [0,      0.5,           5.0,            -np.inf]
            ub = [np.inf, 200.0,         5000.0,          np.inf]
            try:
                with warnings.catch_warnings():
                    warnings.simplefilter('ignore')
                    popt, _ = curve_fit(model1_fn, t_axis, profile,
                                        p0=p0, bounds=(lb, ub), maxfev=20000)
                y_fit    = model1_fn(t_axis, *popt)
                tp       = t_peak_model1(popt)
                dT_max   = float(model1_fn(np.array([tp]), *popt)[0]) - float(popt[3])
                t1e      = find_t1e(y_fit, tp, float(popt[3]), dT_max)
                chi2_red = float(np.sum((profile - y_fit)**2)) / (n_t - 4)
                return {
                    'success'        : True,
                    'model'          : 1,
                    'A'              : float(popt[0]),
                    'A_1'            : float(popt[0]),
                    'A_2'            : float(popt[0]),
                    'tau_rise'       : float(popt[1]),
                    'tau_decay'      : float(popt[2]),
                    'C'              : float(popt[3]),
                    't_peak'         : float(tp),
                    't_rise_to_peak' : float(tp) - t_on_ns,
                    'delta_T_max'    : float(dT_max),
                    't_1e'           : float(t1e) if np.isfinite(t1e) else np.nan,
                    'chi2_red'       : float(chi2_red),
                    'fit'            : y_fit,
                    'residuals'      : profile - y_fit,
                    'error'          : None,
                }
            except Exception as e:
                return {'success': False, 'model': 1, 'error': str(e)[:200],
                        'fit': np.full(n_t, np.nan), 'residuals': np.full(n_t, np.nan)}

        else:
            # Model 2: decoupled amplitudes
            # Bounds: A_1, A_2 >= 0, tau_rise 0.5-200 ns, tau_decay 5-5000 ns
            p0 = [A_init, A_init * 0.5, tau_rise_init, tau_decay_init, C_init]
            lb = [0,      0,             0.5,           5.0,            -np.inf]
            ub = [np.inf, np.inf,        200.0,         5000.0,          np.inf]
            try:
                with warnings.catch_warnings():
                    warnings.simplefilter('ignore')
                    popt, _ = curve_fit(model2_fn, t_axis, profile,
                                        p0=p0, bounds=(lb, ub), maxfev=20000)
                y_fit    = model2_fn(t_axis, *popt)
                tp       = t_peak_model2(popt)
                dT_max   = float(model2_fn(np.array([tp]), *popt)[0]) - float(popt[4])
                t1e      = find_t1e(y_fit, tp, float(popt[4]), dT_max)
                chi2_red = float(np.sum((profile - y_fit)**2)) / (n_t - 5)
                return {
                    'success'        : True,
                    'model'          : 2,
                    'A'              : float(popt[0]),
                    'A_1'            : float(popt[0]),
                    'A_2'            : float(popt[1]),
                    'tau_rise'       : float(popt[2]),
                    'tau_decay'      : float(popt[3]),
                    'C'              : float(popt[4]),
                    't_peak'         : float(tp),
                    't_rise_to_peak' : float(tp) - t_on_ns,
                    'delta_T_max'    : float(dT_max),
                    't_1e'           : float(t1e) if np.isfinite(t1e) else np.nan,
                    'chi2_red'       : float(chi2_red),
                    'fit'            : y_fit,
                    'residuals'      : profile - y_fit,
                    'error'          : None,
                }
            except Exception as e:
                return {'success': False, 'model': 2, 'error': str(e)[:200],
                        'fit': np.full(n_t, np.nan), 'residuals': np.full(n_t, np.nan)}

    else:
        # Decay only: peak from the data after t_on, fit starts 2 frames later
        idx_peak  = idx_t_on + np.argmax(profile[idx_t_on:])
        t_peak    = float(t_axis[idx_peak])
        idx_start = idx_peak + 2
        if idx_start >= n_t - 10:
            return {'success': False, 'model': 0, 'error': 'Peak too close to end',
                    'fit': np.full(n_t, np.nan), 'residuals': np.full(n_t, np.nan)}
        t_decay  = t_axis[idx_start:]
        y_decay  = profile[idx_start:]
        t_anchor = float(t_axis[idx_start])
        def decay_model(t, A, tau_decay, C):
            return A * np.exp(-(t - t_anchor) / tau_decay) + C
        # Initial guesses: baseline from the frames before t_on
        C_init = float(np.nanmean(profile[:idx_t_on]))
        A_init = float(profile[idx_start]) - C_init
        p0 = [A_init, tau_decay_init, C_init]
        lb = [0,      5.0,           -np.inf]
        ub = [np.inf, 5000.0,         np.inf]
        try:
            with warnings.catch_warnings():
                warnings.simplefilter('ignore')
                popt, _ = curve_fit(decay_model, t_decay, y_decay,
                                    p0=p0, bounds=(lb, ub), maxfev=20000)
            # Fit and residuals are NaN before the fit window
            y_full = np.full(n_t, np.nan)
            y_full[idx_start:] = decay_model(t_decay, *popt)
            residuals = np.full(n_t, np.nan)
            residuals[idx_start:] = y_decay - y_full[idx_start:]
            dT_max   = float(profile[idx_peak]) - float(popt[2])
            chi2_red = float(np.sum((y_decay - y_full[idx_start:])**2)) / (len(t_decay) - 3)
            t1e      = find_t1e(y_full, t_peak, float(popt[2]), dT_max)
            return {
                'success'        : True,
                'model'          : 0,
                'A'              : float(popt[0]),
                'A_1'            : float(popt[0]),
                'A_2'            : None,
                'tau_rise'       : None,
                'tau_decay'      : float(popt[1]),
                'C'              : float(popt[2]),
                't_peak'         : t_peak,
                't_rise_to_peak' : t_peak - t_on_ns,
                'delta_T_max'    : float(dT_max),
                't_1e'           : float(t1e) if np.isfinite(t1e) else np.nan,
                'chi2_red'       : float(chi2_red),
                'fit'            : y_full,
                'residuals'      : residuals,
                'error'          : None,
            }
        except Exception as e:
            return {'success': False, 'model': 0, 'error': str(e)[:200],
                    'fit': np.full(n_t, np.nan), 'residuals': np.full(n_t, np.nan)}
```

## Fit all pixels

Fits every `(sx, sy)` pixel and stores the results in:
- `fit_results[(sx_i, sy_i)]`: full result dictionary per pixel;
- `param_maps['key']`: 2D array `(n_sx, n_sy)` per parameter.

Re-run this cell after changing `fit_rise` or any configuration value.

```
param_names = ['A', 'A_1', 'A_2', 'tau_rise', 'tau_decay', 'C',
               't_peak', 't_rise_to_peak', 'delta_T_max', 't_1e', 'chi2_red']

# One 2D map per parameter; NaN where the fit failed
param_maps  = {name: np.full((n_sx, n_sy), np.nan) for name in param_names}
fit_results = {}

mode_label = 'Rise + Decay' if fit_rise else 'Decay only'
model_label = f'Model {fit_model}' if fit_rise else 'Decay only'
print(f'Fitting {n_sx * n_sy} pixels  [{mode_label}, {model_label}]...')

for sx_i in tqdm(range(n_sx), desc='Fitting rows'):
    for sy_i in range(n_sy):
        res = fit_pixel(sx_i, sy_i)
        fit_results[(sx_i, sy_i)] = res
        if res['success']:
            for name in param_names:
                val = res.get(name)
                param_maps[name][sx_i, sy_i] = val if val is not None else np.nan

n_success = sum(1 for r in fit_results.values() if r['success'])
print(f'Done. {n_success} / {n_sx * n_sy} pixels converged.')
```

Fitting 1024 pixels  [Rise + Decay — Model 2]...

Fitting rows:   0%|          | 0/32 [00:00<?, ?it/s]

Done. 1024 / 1024 pixels converged.

## Parameter distribution

Histogram and percentiles of one parameter, used to choose the display limits of the maps below.

```
# Histogram of one parameter, to choose vmin/vmax for the maps
param_to_hist = 'tau_decay'    # change to inspect any parameter

flat = param_maps[param_to_hist].flatten()
flat = flat[~np.isnan(flat)]

fig, ax = plt.subplots(figsize=(7, 4))
ax.hist(flat, bins=60, color='steelblue', edgecolor='white')
ax.set_xlabel(param_to_hist)
ax.set_ylabel('Count')
ax.set_title(f'Distribution of {param_to_hist}  (n={len(flat)})')
ax.grid(True, alpha=0.3)

print(f'Percentiles for {param_to_hist}:')
for p in [1, 5, 10, 25, 50, 75, 90, 95, 99]:
    print(f'  P{p:3d} = {np.percentile(flat, p):.4g}')

plt.tight_layout()
plt.show()
```

Percentiles for tau_decay:
  P  1 = 25.14
  P  5 = 28.87
  P 10 = 31.68
  P 25 = 316.3
  P 50 = 316.3
  P 75 = 316.3
  P 90 = 316.3
  P 95 = 316.3
  P 99 = 316.3

Canvas(toolbar=Toolbar(toolitems=[('Home', 'Reset original view', 'home', 'home'), ('Back', 'Back to previous …

## Parameter maps

Spatial map of each fitted and derived parameter. Values outside the limits in `vmin_vmax` are hidden; if no limits are set, values outside the 2nd-98th percentile are hidden.<br>
Blank pixels are failed fits or hidden outliers. `tau_rise` and `A_2` are empty in decay-only mode.

```
# Display limits per parameter; (None, None) = automatic P2-P98 clipping
vmin_vmax = {
    'A'              : (None, None),
    'A_1'            : (None, None),
    'A_2'            : (None, None),
    'tau_rise'       : (None, None),
    'tau_decay'      : (None, None),
    'C'              : (None, None),
    't_peak'         : (None, None),
    't_rise_to_peak' : (None, None),
    'delta_T_max'    : (None, None),
    't_1e'           : (None, None),
    'chi2_red'       : (None, None),
}

def make_correction_map(arr, name):
    """Hide values outside the vmin/vmax set in vmin_vmax, or outside the
    2nd-98th percentile if none is set. param_maps is not changed."""
    vmin, vmax = vmin_vmax.get(name, (None, None))
    corrected  = arr.copy()
    flat       = arr[~np.isnan(arr)]

    if len(flat) == 0:
        return corrected

    if vmin is not None or vmax is not None:
        lo = vmin if vmin is not None else -np.inf
        hi = vmax if vmax is not None else  np.inf
    else:
        lo = np.percentile(flat, 2)
        hi = np.percentile(flat, 98)

    corrected[(arr < lo) | (arr > hi)] = np.nan
    return corrected


# (parameter, title, colour map)
map_config = [
    ('A',              f'A  (K)',             'viridis'),
    ('A_1',            f'A_1  (K)',           'viridis'),
    ('A_2',            f'A_2  (K)',           'viridis'),
    ('tau_rise',       'tau_rise  (ns)',       'plasma'),
    ('tau_decay',      'tau_decay  (ns)',      'plasma'),
    ('C',              'C  (K)',               'coolwarm'),
    ('t_peak',         't_peak  (ns)',         'cividis'),
    ('delta_T_max',    'dT_max  (K)',          'hot'),
    ('t_1e',           't_1/e  (ns)',          'cividis'),
    ('chi2_red',       'chi2_red',             'RdYlGn_r'),
]

n_maps = len(map_config)
ncols  = 3
nrows  = (n_maps + ncols - 1) // ncols

fig, axes = plt.subplots(nrows, ncols, figsize=(5 * ncols, 4 * nrows))
fig.suptitle(f'Parameter Maps  [{model_label}]', fontsize=13, fontweight='bold')
axes_flat = np.array(axes).flatten()

for ax, (name, label, cmap) in zip(axes_flat, map_config):
    display             = make_correction_map(param_maps[name], name)
    vmin_plot, vmax_plot = vmin_vmax.get(name, (None, None))
    im = ax.imshow(display.T, origin='lower', cmap=cmap, aspect='auto',
                   vmin=vmin_plot, vmax=vmax_plot)
    plt.colorbar(im, ax=ax, shrink=0.8)
    ax.set_title(label, fontsize=10)
    ax.set_xlabel('sx')
    ax.set_ylabel('sy')

# Hide unused panels
for ax in axes_flat[n_maps:]:
    ax.set_visible(False)

plt.tight_layout()
plt.show()
```

param_maps['A'] — valid pixels: 1024
param_maps['A_1'] — valid pixels: 1024
param_maps['A_2'] — valid pixels: 1024

Canvas(toolbar=Toolbar(toolitems=[('Home', 'Reset original view', 'home', 'home'), ('Back', 'Back to previous …

### Single parameter map

One map with fixed colour limits. Change the key and the limits as needed.

```
corrected_map = param_maps["A_1"].T
plt.figure(figsize=(5,4))
im = plt.imshow(corrected_map, origin='lower', cmap="plasma", aspect='auto',vmax=34.0,vmin=21.0)
plt.colorbar(im, shrink=0.8)
plt.title("A_1 ", fontsize=10)
plt.xlabel('sx')
plt.ylabel('sy')
plt.tight_layout()
#plt.savefig("delta_T_max.png",dpi=200)
plt.show()
```

Canvas(toolbar=Toolbar(toolitems=[('Home', 'Reset original view', 'home', 'home'), ('Back', 'Back to previous …

## Masked parameter maps (export)

Background pixels (SiN or vacuum) have a flat, all-zero trace. They are masked and drawn in light grey, so only the nanobridge and pads are coloured.<br>
`vmin`/`vmax` are set per parameter for contrast (values for scan 02); `chi2_red` uses a log scale.<br>
Figures are written to `parameter_maps/` as PDF and 300 dpi PNG.

```
out_dir = 'parameter_maps'
os.makedirs(out_dir, exist_ok=True)

# Background mask: a pixel is kept only if its time trace varies
bridge_mask = np.nanstd(data, axis=2) > 0          # shape (n_sx, n_sy)
print(f'Bridge pixels: {bridge_mask.sum()} / {n_sx * n_sy}')

# Plot settings: (name, label, cmap, vmin, vmax, log scale)
# vmin/vmax are about P2-P98 of the masked distribution, widened so that
# bridge values (at the extremes) are not saturated. Values for scan 02.
plot_config = [
    ('tau_rise',    r'$\tau_{\mathrm{rise}}$ (ns)',  'plasma',   21.5,   35.0,   False),
    ('tau_decay',   r'$\tau_{\mathrm{decay}}$ (ns)', 'plasma',   740.0,  1030.0, False),
    ('delta_T_max', r'$\Delta T_{\max}$ (K)',        'inferno',  60.0,   93.0,   False),
    ('t_peak',      r'$t_{\mathrm{peak}}$ (ns)',     'cividis',  2628.0, 2680.0, False),
    ('t_rise_to_peak', r'$t_{\mathrm{peak}}-t_{\mathrm{on}}$ (ns)', 'cividis', 98.0, 150.0, False),
    ('chi2_red',    r'$\chi^2_{\mathrm{red}}$',      'RdYlGn_r', 120.0,  2400.0, True),
]

# Spatial calibration: axes in nm
scale_nm = hyperspim_temp_hs.axes_manager[0].scale
extent   = [0, n_sx * scale_nm, 0, n_sy * scale_nm]
BG_COLOR = '#ededed'
plt.rcParams.update({'font.size': 11, 'pdf.fonttype': 42, 'savefig.bbox': 'tight'})


def draw_map(ax, name, label, cmap_name, vmin, vmax, use_log):
    """Draw one masked parameter map on ax. Returns the image."""
    arr  = np.where(bridge_mask, param_maps[name], np.nan)   # mask background
    cmap = plt.get_cmap(cmap_name).copy()
    cmap.set_bad(BG_COLOR)                                   # background colour
    norm = LogNorm(vmin=vmin, vmax=vmax) if use_log else None
    im = ax.imshow(arr.T, origin='lower', cmap=cmap, extent=extent,
                   vmin=None if use_log else vmin,
                   vmax=None if use_log else vmax,
                   norm=norm, interpolation='nearest')
    ax.set_xlabel('x (nm)')
    ax.set_ylabel('y (nm)')
    ax.set_title(label, fontsize=12)
    return im


# One figure per parameter (PDF + 300 dpi PNG)
for cfg in plot_config:
    fig, ax = plt.subplots(figsize=(5.0, 4.2))
    im = draw_map(ax, *cfg)
    cb = fig.colorbar(im, ax=ax, shrink=0.9, pad=0.03)
    cb.set_label(cfg[1])
    fig.savefig(os.path.join(out_dir, f'{cfg[0]}.pdf'))
    fig.savefig(os.path.join(out_dir, f'{cfg[0]}.png'), dpi=300)
    plt.close(fig)

# Combined overview of all parameters
fig, axes = plt.subplots(1, len(plot_config), figsize=(4.6 * len(plot_config), 4.2))
for ax, cfg in zip(np.atleast_1d(axes), plot_config):
    im = draw_map(ax, *cfg)
    fig.colorbar(im, ax=ax, shrink=0.9, pad=0.03)
fig.tight_layout()
fig.savefig(os.path.join(out_dir, 'overview_all_parameters.pdf'))
fig.savefig(os.path.join(out_dir, 'overview_all_parameters.png'), dpi=200)
plt.show()

print('Saved to', os.path.abspath(out_dir))
```

## Pixel results and CSV export

Use `fit_results` for a single pixel (full dictionary, including the fit curve), or `param_maps` for the 2D map of any parameter.

```
sx_i, sy_i = 18,0
res = fit_results[(sx_i, sy_i)]

if res['success']:
    print(f'Pixel ({sx_i}, {sy_i})')
    for key in ['A', 'tau_rise', 'tau_decay', 'C',
                't_peak', 'delta_T_max', 't_1e', 'chi2_red']:
        val = res.get(key)
        print(f'  {key:<14} = {val:.4g}' if isinstance(val, float) else f'  {key:<14} = {val}')

tau_decay_map = param_maps['tau_decay']    # shape (n_sx, n_sy)

print(f'\nMean tau_decay : {np.nanmean(tau_decay_map):.1f} ns')
```

### Export selected pixels to CSV

Writes the fitted parameters of the pixels in `pixel_list` to `experimental_fit_results.csv`. Failed or missing pixels are kept, with NaN values and the error message.

```
# Pixels to export, as (sx, sy)
pixel_list = [
    (18, 0),
    (18, 1),
    (18, 2),
    (18, 3),
    (18, 4),
    (18, 5),
    (18, 6),
    (18, 7),

    (17, 8),
    (17, 9),
    (17, 10),
    (17, 11),
    (17, 12),
    (17, 13),
    (17, 14),
    (17, 15),
    (17, 16),

    (16, 16),
    (16, 17),
    (16, 18),
    (16, 19),
    (16, 20),
    (16, 21),
    (16, 22),
    (16, 23),
    (16, 23),



]

output_path = 'experimental_fit_results.csv'

# Extract the parameters of each pixel and save
param_keys = ['A', 'tau_rise', 'tau_decay', 'C',
              't_peak', 't_rise_to_peak', 'delta_T_max', 't_1e', 'chi2_red']

rows = []
for (sx_i, sy_i) in pixel_list:
    res = fit_results.get((sx_i, sy_i))
    row = {'sx': sx_i, 'sy': sy_i}

    if res is None:
        row['fit_success'] = False
        row['error']       = 'pixel not in fit_results'
        for k in param_keys:
            row[k] = np.nan

    elif not res['success']:
        row['fit_success'] = False
        row['error']       = res.get('error', '')
        for k in param_keys:
            row[k] = np.nan

    else:
        row['fit_success'] = True
        row['error']       = ''
        for k in param_keys:
            row[k] = res.get(k, np.nan)

    rows.append(row)

df_pixels = pd.DataFrame(rows)
df_pixels.to_csv(output_path, index=False)

print(f"Saved {len(rows)} pixels to {output_path}")
print(df_pixels.to_string(index=False))
```

## Interactive viewer

Click the ΔT_max map to select a pixel. The right panel shows the data, the fit and the fitted parameters of that pixel.<br>
The viewer reads the stored `fit_results`, so nothing is re-fitted.

```
nav_map = param_maps['delta_T_max']

fig, (ax_map, ax_fit) = plt.subplots(1, 2, figsize=(16, 6))
mode_label = 'Rise + Decay' if fit_rise else 'Decay only'
fig.suptitle(f'Fit viewer [{mode_label}] (click the map to select a pixel)',
             fontsize=12, fontweight='bold')
plt.subplots_adjust(wspace=0.30)

# Left panel: dT_max map with a cursor for the selected pixel
im = ax_map.imshow(nav_map.T, origin='lower', cmap='hot', aspect='auto',vmax=300)
plt.colorbar(im, ax=ax_map, label='dT_max (K)', shrink=0.85)
ax_map.set_title('dT_max map')
ax_map.set_xlabel('sx index')
ax_map.set_ylabel('sy index')
cursor, = ax_map.plot([], [], 'b+', ms=14, mew=2.5, zorder=10)


def make_param_text(res):
    """Format the fitted parameters of one pixel for the annotation box."""
    sep   = '-' * 24 + '\n'
    model = res.get('model', 1)

    if model == 2:
        top = (
            f"A_1       = {res['A_1']:.1f} K\n"
            f"A_2       = {res['A_2']:.1f} K\n"
            f"tau_rise  = {res['tau_rise']:.1f} ns\n"
            f"tau_decay = {res['tau_decay']:.1f} ns\n"
            f"C         = {res['C']:.1f} K\n"
            f"chi2_red  = {res['chi2_red']:.2f}\n" + sep
        )
    elif model == 1:
        top = (
            f"A         = {res['A']:.1f} K\n"
            + (f"tau_rise  = {res['tau_rise']:.1f} ns\n" if res['tau_rise'] is not None else '')
            + f"tau_decay = {res['tau_decay']:.1f} ns\n"
            f"C         = {res['C']:.1f} K\n"
            f"chi2_red  = {res['chi2_red']:.2f}\n" + sep
        )
    else:   # decay only
        top = (
            f"A         = {res['A']:.1f} K\n"
            f"tau_decay = {res['tau_decay']:.1f} ns\n"
            f"C         = {res['C']:.1f} K\n"
            f"chi2_red  = {res['chi2_red']:.2f}\n" + sep
        )

    bottom = (
        f"t_peak    = {res['t_peak']:.1f} ns\n"
        f"dT_max    = {res['delta_T_max']:.1f} K\n"
        f"t_1/e     = {res['t_1e']:.1f} ns"
    )
    return top + bottom


def update(sx_i, sy_i):
    """Redraw fit panel for the selected pixel."""
    res     = fit_results[(sx_i, sy_i)]
    profile = data[sx_i, sy_i, :]

    cursor.set_data([sx_i], [sy_i])
    ax_fit.cla()
    ax_fit.set_xlabel('Time (ns)')
    ax_fit.set_ylabel('dT (K)')
    ax_fit.set_title(f'Pixel ({sx_i}, {sy_i})  [{mode_label}]')

    ax_fit.scatter(t_axis, profile, s=2, color='silver', alpha=0.7,
                   label='Raw data', zorder=1)

    if res['success']:
        tp    = res['t_peak']
        t1e   = res['t_1e']
        dTmax = res['delta_T_max']
        base  = res['C']

        ax_fit.plot(t_axis, res['fit'], color='tab:blue', lw=2.0,
                    label='Fit', zorder=5)

        # Markers: t_on, t_peak, t_1/e and the matching levels
        ax_fit.axvline(t_on_ns, color='gray',      ls=':',  lw=1.2, label='t_on')
        ax_fit.axvline(tp,      color='green',      ls='--', lw=1.5, label='t_peak')
        if np.isfinite(t1e):
            ax_fit.axvline(t1e, color='darkorange', ls='--', lw=1.5, label='t_1/e')

        ax_fit.axhline(base + dTmax,      color='green',      ls=':', lw=0.9)
        ax_fit.axhline(base + dTmax/np.e, color='darkorange', ls=':', lw=0.9)
        ax_fit.axhline(base,              color='gray',        ls=':', lw=0.8)

        ax_fit.text(0.98, 0.97, make_param_text(res),
                    transform=ax_fit.transAxes, va='top', ha='right',
                    fontsize=8, family='monospace',
                    bbox=dict(boxstyle='round,pad=0.5',
                              facecolor='lightyellow',
                              edgecolor='gray', alpha=0.9))
    else:
        ax_fit.text(0.5, 0.5, f"FIT FAILED\n{res['error']}",
                    transform=ax_fit.transAxes, ha='center', va='center',
                    color='red', fontsize=10)

    ax_fit.legend(fontsize=8, loc='upper left', framealpha=0.8)
    fig.canvas.draw_idle()


def on_click(event):
    """Select the clicked pixel on the map (left mouse button)."""
    if event.inaxes is ax_map and event.button == 1:
        xi = int(np.clip(round(event.xdata), 0, n_sx - 1))
        yi = int(np.clip(round(event.ydata), 0, n_sy - 1))
        update(xi, yi)


fig.canvas.mpl_connect('button_press_event', on_click)
update(n_sx // 2, n_sy // 2)    # start at the centre pixel
plt.show()
```

Canvas(toolbar=Toolbar(toolitems=[('Home', 'Reset original view', 'home', 'home'), ('Back', 'Back to previous …

## Save and load

Saves all results, so a later session can reload them without re-fitting. The fit mode (`fit_rise`) is saved with the results.<br>
In a fresh session: run Setup, then the load cell, then the Interactive viewer.

```
# Save fit results, parameter maps, data and time axis
with open('model1_fit_results.pkl', 'wb') as f:
    pickle.dump({
        'fit_results': fit_results,
        'param_maps' : param_maps,
        'fit_rise'   : fit_rise,
    }, f)

np.save('model1_data.npy',   data)
np.save('model1_t_axis.npy', t_axis)
np.save('model1_config.npy', np.array([t_on_ns, n_sx, n_sy, n_t]))
print('Saved.')
```

```
# Load in a fresh session (run Setup first), then go to the Interactive viewer
with open('model1_fit_results.pkl', 'rb') as f:
    saved = pickle.load(f)

fit_results = saved['fit_results']
param_maps  = saved['param_maps']
fit_rise    = saved['fit_rise']
data        = np.load('model1_data.npy')
t_axis      = np.load('model1_t_axis.npy')
cfg         = np.load('model1_config.npy')
t_on_ns, n_sx, n_sy, n_t = cfg[0], int(cfg[1]), int(cfg[2]), int(cfg[3])

print(f'Loaded {len(fit_results)} pixel results.')
print(f'Fit mode : {"Rise + Decay" if fit_rise else "Decay only"}')
print(f'Available maps: {list(param_maps.keys())}')
```
